Repository: robertjensen/SurfaceScience

SurfaceScience
==============

The set of notes for Experimental Surface Science

File: original_latex/book.tex
\documentclass[12pt]{book}
\usepackage[ansinew]{inputenc}
\usepackage{A4}
\usepackage{fancyhea,amstex}
%\usestylefile{fancyhea}
\pagestyle{fancyplain}
\addtolength{\headwidth}{\marginparsep}
\addtolength{\headwidth}{\marginparwidth}
\renewcommand{\chaptermark}[1]%
             {\markboth{#1}{#1}}
\renewcommand{\sectionmark}[1]%
             {\markright{\thesection\ #1}}
\lhead[\fancyplain{}{\bfseries\thepage}]%
                    {\fancyplain{}{\bfseries\rightmark}}
\rhead[\fancyplain{}{\bfseries\leftmark}]%
                    {\fancyplain{}{\bfseries\thepage}}
\cfoot{}





\title{Surface Physics/Chemistry}
          \author{Ib Chorkendorff\\ Interdisciplinary Research Center for Catalysis (ICAT)\\ and\\ Center for Atomic-scale Materials Physics (CAMP)\\  at\\ Department of Physics, Building 307\\
           Technical University of Denmark\ DK-2800 Lyngby\\ Denmark}
\pagenumbering{roman}          \date{ }

%\includeonly{chap12}
\begin{document}
\maketitle


\addcontentsline{toc}{section}{Contents}
             \tableofcontents

\section*{Preface}
This set of notes was made for the course``Surface Physics/Chemistry 10229''. Part I containing Chapter 1-11 covers the fundamental aspects and methods of Surface Science. They are intended to introduce the reader to the most used methods of the field and are considered a prerequsite for understanding the literature.  In the second part the notes are focussed on the fundamental step of gas surface interaction. Here phenomena like gas adsorption, desorption and surface reaction and dynamics are described in detail and it is demonstrated how the priviously described methods can  be used to investigate various surface processes. In the third part are example given how the earlier chapters can be used in relation to heterogeneous catalysis. 
  
\newpage
\pagenumbering{arabic}

\include{chapA}
\include{chap123}
\include{chap4}
\include{chap5}
\include{chap6}
\include{chap7} 
\include{chap8}
\include{chap9}
\include{chap10}
\include{chap11}

\include{chapB}

\include{chap12}

\include{chap13}
\include{chap14}
\include{chap15}
\include{chap16}
\include{chap17}



\begin{thebibliography}{99}
\addcontentsline{toc}{chapter}{Bibliography}

\bibitem{Zangwill} A. Zangwill, ``Physics at Surfaces'', Cambridge University Press, Cambridge (1988) ISBN 0-521-34752-1.

\bibitem{Somorjai} G. Somorjai,``Introduction to Surface Chemistry and Catalysis'',Wiley and Sons, New York (1994) ISBN 0-471-03192-5.

\bibitem{Hudson} J. B. Hudson ``Surface Science'', Wiley and Sons, New York (1998), ISBN 0-472-25239-5.

\bibitem{Niemantsverdriet} J. W. Niemantsverdriet, ``Spectroscopy in Catalysis'', VCH, Weinheim (1995), ISBN 3-527-28726-4.

\bibitem{Ertl} G. Ertl and J. Kuppers, ``Low energy electrons and Surface Chemistry'' VCH Weinheim (1985), ISBN 3-527-26056-0.

          \bibitem{briggs} D. Briggs and M. P. Seah, ``Practical
          Surface Analysis'', Wiley (1990) ISBN 0 471 92081 9.

             \bibitem{feldman}L. Feldman and J. W.
          Mayer,``Fundamentals of Surface and Thin Film Analysis'',
          North-Holland (1986) ISBN 0 444 00989 2.


             \bibitem{woodruff} D. P. Woodruff and T. A.
          Delchar,``Modern techniques of surface science'', Cambridge
          University Press (1986) ISBN 0 521 35719 5.

%Chapter 2 ***********************************************



          \bibitem{roth} A. Roth, ``Vacuum Technology'', North Holland
          (1990), ISBN 0 444 86027 4.

             \bibitem{Feynman} R. P. Feynman, R. B. Leighton, and M.
          Sands,``The Feynman Lectures'' Vol II. Addison-Wesley
          Publishing Company (1975).



             \bibitem{siegbahn1}  K.  Siegbahn,  C.  N.  Nordling,   K.
          Hamrin, J. Hedman, G. Johansson, T. Bergmark, S. E. Karlson,
          I. Lindgren, and B. Lindberg. ``ESCA, Atomic, Molecular, and
          Solid  State  Structure  Studied  by   Means   of   Electron
          Spectroscopy'', Almqvist and Wiksells, Uppsala, Sweeden, (1967).



             \bibitem{krause} Krause and Ferreria, (1975).

          \bibitem{chorkendorff}  I.  Chorkendorff,  J.  Onsgaard,   J.
          Schmidt-May, and R. Nyholm, Surf. Sci. 160 (1985) 587.


          \bibitem{gerken} F. Gerken, PhD Thesis,  HASYLAB,  Hamburg,
          Germany, (1982).

          \bibitem{shirley} D. A. Shirley, Topics in Applied  Physics,
          27, (19xx).



             \bibitem{wertheim} G. K. Wertheim and L.  R.  Walker,  J.
          Phys. F: Metal Phys, 6 (1976) 2297.



          \bibitem{doniach} S. Doniach and  M.  Sunjic,  J.  Phys.  C:
          Solid St. Phys, 3 (1970) 285.

          \bibitem{perkin} C. D. Wagner, W. M. Riggs, L. E. Davis,  J.
          F. Moulder,  and  G.  E.  Muilenberg,  ``Handbook  of  X-ray
          Photoelectron Spectroscopy'', Perkin-Elmer Corporation.

          \bibitem{ghosh} P. K. Ghosh, ``Introduction to Photoelectron
          and Auger Spectroscopy'', Wiley-Interscience Publishers, New
          York, (1983).

          \bibitem{shofield} J. H. Schofield, J. Electron Spectrosc. 8
          (1976) 129.


             \bibitem{chorkendorff2} I. Chorkendorff, I. Alstrup,  and
          S. Ullmann., Surf. Sci. 227 (1990) 291.

% Chapter 5 UPS*********************************************


\bibitem{Plummer} E. W. Plummer and W. Eberhart, Adv. Chem. Phys. 49 (1982) 533.
\bibitem{Andersen} J. N. Andersen I. Chorkendorff, J. Onsgaard, J. Ghiejsen, R. L. Johnson, and F. Grey, Phys. Rev. B 37 (1988) 4809.
\bibitem{Neddermeyer} P. Heimann, J. Hermanson, J. Miosga, and H. Neddermeyer Phys. Rev. B 20 (1979) 3059.
\bibitem{Kevan} S. D. Kevan, Phys. Rev. Lett. 50 (1983) 526.
\bibitem{Berglund} C. N. Berglund and W. E. Spicer, Phys. Rev. 136 A (1964) 1030 ibid. 1044.
\bibitem{Gustafson} T. Gustafson and E. W. Plummer, in Photoemission and Electronic Properties of Surfaces; Ed B. Feuerbacher, B. Fitton, and R. F. Willis,Wiley, Chicchester, p53 (1978).

%chapter 6 AES**********************************************


         \bibitem{wentzel} G. Wentzel, Z. Phys. 43 (1927) 524.

             \bibitem{handbook}  L.  E.  Davis,   N.   C.   Macdonald,
          P. W. Palmberg, G. E. Riach. and R. E. Weber, ``Handbook  of
          Auger Spectroscopy'', Perkin-Elmer Corporation.

             \bibitem{chorkendorff3} I.  Chorkendorff,  J.  N.  Russel
          Jr., and J. T. Yates Jr., J. Chem. Phys 86 (1987) 4692.

             \bibitem{briggs2} D. Briggs and M. P. Seah, ``Practical
          Surface Analysis'' Volume II, Wiley (1990) ISBN.




          \bibitem{sigmund}  P.  Sigmund,   ``Sputtering   by   Ion
          Bombardment;  Theoretical  Concepts''   in   Sputtering   by
          Particle Bombardment I, Editor R. Behrisch.  Springer-Verlag
          New York, (1982). Chapter 2.

          \bibitem{sigmund2} P. Sigmund, Phys. Rev. 184 (1969) 383.

          \bibitem{behrisch}             R. Behrisch.  Sputtering   by
          Particle Bombardment I and  II,  Springer-Verlag  New  York,
          (1982). Chapter 2.

          \bibitem{zalar} A. Zalar, Thin Solid Films 124, (1985) 223.

          \bibitem{hoffman} S. Hoffmann, Chapter 4 in D. Briggs and M.
          P.  Seah,  ``Practical  Surface  Analysis''Volumen  I,  Wiley
          (1990) ISBN 0 471 92081 9.

          \bibitem{alstrup} N. C. Alstrup, PhD Thesis, DTU (1993).
% Chapter 8 ****************************************************'
\bibitem{Ibach}  H. Ibach and D. L. Mills, ``Electron Energy Loss Spectroscopy and Surface Vibrations'' Academic Press, New York (1982).
\bibitem{Bruckmann} T. Bruckmann, S. Lehrwald, G. Kisters, and H. Ibach, (1990).
\bibitem{Formate} P. A. Taylor, P. Rasmussen, C. V. Ovesen, P. Stoltze, and I. Chorkendorff, Surf. Sci. 261 (1992) 191.
\bibitem{Bradshaw} A. M. Bradshaw, Surf. Sci. 11/12 (1982) 712.
\bibitem{Barnes} M. R. Barnes and R. F. Willies, Phys. Rev. Lett. 41 (1978) 1729.
\bibitem{Bailey}  S. Bailey, G. Forment, J. W. Snoeck, and K. C. Waugh, Catal. Lett. 30 (1995) 99.


% Chapter 9 LEED***********************************************

\bibitem{Kittel} C. Kittel, Elementary Solid State Physics: A Short Course, Wiley, New York, 1962.
\bibitem{Ashcroft} N. W. Ashcroft and N. D. Mernib, Solid State Physics, Holt-Saunders, Philadelphia, 1976.
\bibitem{Davidson}  C. J. Davidson and L. H. Germer, Phys. Rev. 30 (1927) 705.
\bibitem{Pendry} J. B. Pendry, Low Energy Electron Diffraction, Academic Press, New York 1974.
\bibitem{Hove} M. A. van Hove and  S. Y. Tong, Surface Crystallography by LEED, Springer, Berlin 1979.
\bibitem{Heinz} K. Heinz and K. Muller, in Structual Studies of Surfaces, Springer Tracts in Modern Physics, vol 91. Springer Berlin 1982.
\bibitem{HonCu} P. A. Taylor, P.B. Rasmussen, C. V. Ovesen, P. Stoltze, and I. Chorkendorff, Surf. Sci. 261 (1992) 191.
\bibitem{Shiff} L. I. Schiff, ``Quantum Mechanics'' McGraw-Hill Tokyo (1968).
\bibitem{Merzbacher} E. Merzbacher, ``Quantum Mechanics'' Wiley New York (1970).




% Chapter 10***********************************
\bibitem{Roher1} G. Binnig, H. Roeher, C. Gerber, and E. Weibel, Appl. Phys. Lett. 40 (1982) 178.
\bibitem{Roher2} G. Binnig, H. Roeher, C. Gerber, and E. Weibel, Phys. Rev. Lett. 49 (1982) 57.
\bibitem{Roher3} G. Binnig, H. Roeher, C. Gerber, and E. Weibel, Phys. Rev. Lett. 50 (1983) 120.
\bibitem{STM} Scanning Tunneling Microsopy I, II, III, Springer Series in Surface Science Ed: R. Wiesendanger and H. J. Guntherrodt,  (1993)  Berlin, ISBN 3-540-56317-2.
\bibitem{Tersoff} J. Tersoff and D. R. Hamann, Phys. Rev. Lett 50 (1983) 1998.
\bibitem{Bardeen} J. Bardeen, Phys. Rev. Lett. 6, (1961) 57.
\bibitem{Lang} N. Lang, Chapter 2 in Scanning Tunneling Microsopy  III, Springer Series in Surface Science, Ed: R. Wiesendanger and H. J. Guntherrodt,  (1993)  Berlin, ISBN 3-540-56317-2.
\bibitem{Luigi} M. L Colaianni and I. Chorkendorff, Phys. Rev. B 50 (1994) 8798.
\bibitem{Besenbacher1} F. Besenbacher, Rep. Prog. Phys. 59 (1996) 1737.
\bibitem{Besenbacher2} F. Besenbacher, Chapter 10 in``Techenical Physics of Solid Surfaces and Heterogeneous Catalysis", Ed. D. King and  D. P. Woodruff.
\bibitem{Besenbacher3} L. Pleth Nielsen, PhD Thesis from University of Århus, Denmark (1996).
\bibitem{Science}  F. Besenbacher, I. Chorkendorff, B. S. Clausen, B. Hammer, A. M. Molenbroek, and J. K. Nørskov, Science 279 (1998) 1913.
\bibitem{Morten} M. Ø. Pedersen, I. A. Bonicke, E. Lægsgaard, I. Stensgaard, A. Ruban, J. K. Nørskov, and F. Besenbacher, Surf. Sci. 387 (1997) 86.
\bibitem{Datye} A. K. Datye and  N.J. Long, Ultramicroscopy 25 (1988) 203.
\bibitem{carbon} J. R. Rostrup-Nielsen, {\em Catalytic Steam Reforming} Catalysis- Science and Technology. Edited by J. R. Anderson and M. Boudart, Springer-Verlag, Berlin 1984, ISBN 3-540-12665-1.

%Chapter 11************************************
\bibitem{Yates} S. M. Gates, J. N. Russel Jr., and  J. T. Yates Jr., Surf. Sci. 159 (1985) 233.
\bibitem{Yates1} H. R. Siddiqui, X. Guo, I. Chorkendorff, and J. T. Yates Jr., Surf. Sci. 191 (1987) L813.
\bibitem{Rasmussen} P. B. Rasmussen and I. Chorkendorff, Surf. Sci. 248 (1991) 35.
\bibitem{Yates2} J. N. Russel Jr., I. Chorkendorff, and J. T. Yates Jr., Surf. Sci. 183 (1987) 316.


%Chapter 11************************************
\bibitem{Brongersma} ???
\bibitem{Norskovlang} N. D. Lang and J. K. Nørskov, Physica Scripta 6 (19983) 15.
\end{thebibliography}
\end{document}


File: original_latex/chap123.tex
\chapter{Introduction}


         Material science applies  a broad spectrum of analytical
          methods for characterisation. For materials where the surface
          is particularly important, the methods used are the surface
          sensitive methods. This  in itself is  a very broad area and
          includes a large number of complementary methods for
          investigations of surface composition, structure,
          reactivity, etc.. Here we shall restrict ourselves to the                                         most generally applied methods, such as: The  X-ray induced  Photoemission Spectroscopy (XPS) also called Electron
          Spectroscopy for Chemical Analysis (ESCA) and  Auger Electron
          Spectroscopy (AES). These methods  can give information
          on the surface composition and chemistry, and combined with
          other methods also give information on the lateral and
          depth  composition. Actually any laboratory that is
          seriously investigating surfaces on the atomic level will
          have either of these two spectroscopies available. Besides
          these two rather fundamental methods there are a great
          number of more special methods which are used in various
          combinations in order to investigate  more  complex  systems
          such as  the physics of adsorbates and  reactions  on
          surfaces. Here we shall go through the most often encountered methods  (without making a complete list) which  will include Ultraviolet Photoelecton Spectroscopy (UPS), Low Energy  Electron Diffraction (LEED), High Resolution Electron Energy Loss Spectroscopy (HREELS), Scanning Tunneling Microscopy, and etc..  

             \section{Area of Application}
          Surface scientific methods are used  widely both in
          fundamental and in industrial research laboratories since
          many technologies require a good understanding of the
          behaviour of the surfaces. A number of fields can
          be mentioned such as
\begin{itemize}
\item Catalysis
\item Adhesion
\item Corrosion
\item Tribology
\end{itemize}
          Common to all these phenomena is the importance of surface
          reactivity. Especially in the area of catalysis,  surface
          science has a strong impact for the understanding of what is
          going on at the atomic level. Surface science is also widely
          used in other areas like: \begin{itemize}  \item  Metallurgy
          \item Bio-physics \item  General  material  synthesis  \item
          Microelectronics \end{itemize}

             The latter field is probably where most of the analytical
          methods like Scanning Auger Microscopy SAM, Auger Electron
          Spectroscopy AES, and X-ray Photo-electron Spectroscopy is
          being brought into use. In general the field of surface
          science is very cross-disciplinary and is expected to
          develop continuously with the demand for better materials.


             It is the intention here to give a brief introduction to most prominent methods
        and their applications in material science. For
          detailed and complete discussion of the various subjects
          touched upon here we shall refer the reader to references
          \cite{ Zangwill, Somorjai,Hudson,Niemantsverdriet, Ertl,briggs,feldman,woodruff}.








             \chapter{Requirements for Surface Analysis}

             In this chapter we shall deal with the two major demands
          for being able to perform surface analysis.
          The first requirement may seem at a glance rather trivial but it
          makes surface science troublesome and expensive. In order to
          be able to study  a  surface  on  the  atomic  level  it  is
          imperative that  the  cleanliness  of  the  surface  can  be
          controlled to a very high degree. Thus all experiments  must
          be   performed    under    {\bf    Ultra    High    Vacuum}.
          \section{Ultra High Vacuum}

             Since it is not possible to establish absolute vacuum and
          as the expenses increases rapidly with the quality of the
          vacuum it is very important to consider what is really
          required.

             From the kinetic gas theory the velocity distribution is
          given by a Maxwell-Boltzman distribution. If we only
          consider the distribution for molecules with velocity
          components orthogonal to the surface it can be written as:

\begin{equation}
          f(v_x)dv_x = \sqrt{\frac{m}{2\pi kT}}e^{-\frac{mv_x^2}{2kT}}dv_x \end{equation}

             where k is Boltzman's constant, m is the mass of the gas
          molecule, and T is the temperature of the gas. The flux
          dF(v$_{x}$) of particles per v$_{x}$ is proportional to the
          velocity and the probability distribution.

\begin{equation}
          dF(v_x) = v_xf(v_x)dv_x = v_x\sqrt{\frac{m}{2 \pi
          kT}}e^{-\frac{mv_x^2}{2kT}}dv_x
 \end{equation}

             Thus the total flux at the surface is easily
          found by integration over all velocities

             \begin{eqnarray}
          F &=& \int_{0}^{\infty}f(v_x)v_xdv_x \\
          F &=& \int_{0}^{\infty} \sqrt{\frac{m}{2 \pi
          kT}}e^{-\frac{mv_x^2}{2kT}}v_xdv_x \\
          F &=& \sqrt{\frac{kT}{2\pi m}}
 \end{eqnarray}

            If we want to determine the flux of particles
          hitting per surface area per time unit this flux has  to  be
          weighted by the gas density $\rho$.  Assuming  an  ideal  gas
          $\rho$ can be rewritten as  $\frac{P}{kT}$  leading  to  the
          final equation



            \begin{equation}
             F_{tot}(p,T) = \frac{P}{\sqrt{2 \pi mkT}}
            \end{equation}


             Which implication does this have?

          \subsection{Example}

          Assume that we have been able to obtain a base  pressure  of
          1*10$^{-6}$ mbar oxygen in our vacuum chamber. How long time
          will it take before every atom on our surface has  been  hit
          once on average. We  are  studying  a  Cu(100)  surface
          which contains 1.5*10$^{15}$ copper atoms per  cm$^{2}$.  By
          substitution of the relevant numbers into equation 6  it  is
          found that  the  flux  at  this  pressure  is  2.7*10$^{14}$
          O$_{2}$ molecules per cm$^{2}$ per  sec.  Thus  if  all  the
          molecules that hit the surface reacts, it  will  be  covered
          with  oxygen  within  5  sec.  As  many  surface   science
          experiments take hours,  it  is  necessary  to  reduce  the
          pressure by 4 orders of  magnitude  leading  to  Ultra  High
          Vacuum with a base pressure less than 1*10$^{-10}$ mbar. How
          can such low pressure be obtained routinely?


                 \subsection{Vacuum Equipment}

          All experiments must be performed in a container  where  the
          vacuum can be established. There are rather  strong  demands
          on the materials used. They should  have  a  sufficient  low
          vapour  pressure  even  at  temperatures  as  high  as   150
          C$^{\circ}$. This immediately rules out such  materials  as
          brass  ,  tin,  lead,  silver  solders  containing  cadmium,
          plastic etc. The commonly used  materials  are  stainless  steel,
          glass, and ceramics. Usually the vacuum is established  by
          pumping the chamber with a sufficiently  good  pump  and  then
          heat it to at least 150 C$^{\circ}$ for at  least  12  hours.
          This will increase  the  outgassing  from  the  inner  walls
          considerably  so  that  an  adequate  base  pressure  can  be
          obtained when it has cooled down to room temperature.



          \subsection{Vacuum Pumps}

          The pumps used for this sort of experiments can naturally be
          divided into two groups: The open types  where  the  gas  is
          removed from the apparatus and the closed  types  where  the
          gas is captured  by  implantation,  reaction  or  simply  by
          freezing out in the pump itself.

          Usually  the  apparatus  is  pumped  down  from  atmospheric
          pressure by use of open pumping systems as  we  are  dealing
          with considerable  amounts  of  gas  in  this  situation.  A
          typical combination will consist of a serially connected rough
          pump (P$_{base} \leq 1*10^{-3}$) and a turbopump (see Figure
          2.1) or an oil diffusion pump (see Figure 2.2).  Both  types
          of pumps have base pressures around the desired  1*10$^{-10}$
          mbar.



             In the pressure regime below 1*10$^{-6}$ the  pumping  is
          enforced or done solely by the closed types, like the ion  pump
          (see  Figure 2.3)  which  removes  the  gas  molecules  by  a
          combination  of  implantation  into  titanium   plates   and
          reaction with freshly  exposed  titanium.


             Another type of a closed  pump  is  the  cryo-pump  which
          simply freezes out the gasses by having a very  cold  region
          with a large surface area. Both these pumps are  very  clean
          and useful. Which pump is used is very much dictated by what
          sort of experiments that has to be performed as each has its
          advantages or drawbacks  such  as  :  \begin{itemize}  \item
          Ion-pumps \dotfill generates strong  magnetic  fields  \item
          Turbo-pumps \dotfill generates vibrations  \item  Cryo-pumps
          \dotfill  generates  vibrations  \item  Oil  diffusion-pumps
          \dotfill  requires  a  constant  use   of   liq.   nitrogen.
          \end{itemize}.

          The vacuum chamber must be pumped continuously  in  order  to
          compensate for outgassing of the walls  and  any  analytical
          methods  installed  in  the  apparatus.  If   there   is   a
          malfunction on the apparatus so it must be vented, the whole
          procedure of pumping down and baking out must  be  repeated
          and a loss of at least one or  generally  two  working  days
          must be faced to re-establish the vacuum.

          \newpage
          \noindent {\bf Figure 2.1a} Schematic\\ of a turbo pump.\\


          \vspace{11cm}

          \noindent {\bf Figure 2.1b} Pumping\\ speed as a function  of\\  pressure.
         \newpage
          \noindent {\bf Figure 2.2} Schematics of an  oil-diffusion
         pump.

             \newpage \noindent {\bf Figure  2.3a,b}  Schematics  of
          ion-pumps. \newpage

          \subsection{Pressure Measurement}

             The very low pressure makes the  task  of  measuring  the
          pressures a bit more difficult  as  all  gauges  relying  on
          mechanical principles can be ruled out. Usually the pressure
          is monitored by use of a Bayard-Alpert Ionisation  Gauge  as
          shown in figure 2.4.

          \vspace*{12cm}

        \noindent   {\bf Figure  2.4}  Schematics  of  an  ionisation-gauge.

           The principle  is  that  electrons  are
          accelerated from a hot filament towards an  open  structured
          cage made of a grid. Some electrons will penetrate the  cage
          and be able to ionise gas molecules. In the  middle  of  the
          cage a thin wire called the collector is  mounted  which  is
          negatively  biased  compared  to  the  cage.  Positive  ions
          produced by the electron bombardment will  be  collected  by
          the wire and the current measured will  be  proportional  to
          the gas density in the  cage  and  thus  in  the  apparatus.
          Usually such gauges work in the range  1*10$^{-4}$  down  to
          4*10$^{-11}$. Unfortunately the pressure reading will depend
          on the gas composition and must therefore be calibrated  for
          the relevant gas.


          For more details on Ultra High Vacuum  and  design  of  such
          equipment we shall simply refer to \cite{roth}


             \section{Surface Sensitivity}



             The second requirement for doing surface analysis is
          naturally to have methods that are sensitive to the surface.
          This in general rules out  otherwise  usefull  methods  like
          electron microscopy , X-ray diffraction,  and  M\"{o}ssbauer
          spectroscopy. The methods inherently applicable for  surface
          investigations  are  the  electron   spectroscopies.   These
          methods are relying on the fact  that  electrons  which  are
          passing through a medium  will  undergo  energy  losses  and
          thereby have  a  limited  penetration  depth.  The  electron
          spectroscopies are all performed by excitation of the  solid
          which then will emit electrons with a characteristic  energy
          distribution N(E) that  allows  for  identification  of  the
          composition  of  the  solid.  The  excitation   source   for
          generation of these electron energy distributions  does  not
          need to be  surface  sensitive  and  therefore  high  energy
          electrons (AES), X-rays (XPS), or even ions can be used. The
          important point is  that  the  electrons  emitted  undergo
          energy losses on their way out of the  solid  and  therefore
          electrons coming from in depth will be exponentially damped.
          We  shall   in   later   chapters   treat   the   detection,
          measurements, and interpretation of  the  emitted  electrons
          and now concentrate on the mechanisms ensuring  the  surface
          sensitivity.

             \subsection{The Inelastic Mean Free Path}

             A useful term for describing the energy loss process is
          the inelastic mean free path $\lambda$ (E).


             If we consider a hard sphere model, see Figure  2.5,  the
          mean free path  can  easily  be  derived  in  terms  of  the
          cross-section     \begin{equation}     \sigma     =      \pi
          (r_{1}+r_{2})^{2} \end{equation} and the density $\rho$. The
          volume $\lambda*\sigma$ equals the volume  of  one  molecule
          which is $\rho^{-1}$ leading to \begin{equation}  \lambda  =
          (\sigma*\rho)^{-1} \end{equation}



         For a frozen ideal gas
          this would give \begin{equation} \lambda = \frac{kT}{\sigma
          P} \end{equation} Taking into account the relative motion of
          the molecules the result is \begin{equation} \lambda =
          \frac{kT}{\sqrt{2} \sigma P} \end{equation}

             Similar considerations can be made for electrons moving in
          a solid matter except that the cross-section is much more
          complex and dependent of the underlying mechanism. Below we
          shall describe the different mechanisms and their importance.

                  \vspace*{6cm}

         \noindent {\bf Figure 2.5}\\


          The important result of these mechanisms are summarised in
          Figure 2.6 where the inelastic mean free path for electrons is
          plotted against the electron energy in a number of different
          materials.\\

 \vspace{8cm}

         \noindent  {\bf Figure 2.6} The inelastic mean free path versus kinetic
          energy for a number of elements.\\


          Notice that the mean free path is only a few atomic
          layers if we design our experiments so  that  the  electrons
          have energies in the interval 50 eV to 1000 eV.



             \subsection{The Energy Loss Mechanisms in Solids}

             There are a number of different energy loss mechanisms
          that are responsible for the behaviour of the inelastic mean
          free path observed in Figure 2.6.

We shall here consider the
          various mechanisms in the order of decreasing importance.
          Excitations of collective charge density waves also called
          plasmons is one of the most important mechanisms for energy
          loss of electrons in a solid medium with valence electrons.
          Consider a free electron metal  like  aluminium.  The  three
          valence electrons are highly delocalised and the system  can
          be described relatively well by a jellium  model  where  the
          electrons are  smeared  out  on  a  background  of  positive
          charge. If we introduce a small perturbation of  the  charge
          densities of the electrons  with  respect  to  the  positive
          background as shown in Figure  2.7  we  can  estimate  the
          forces introduced on the volume element dV.\\

           \vspace*{6cm}

 \noindent          {\bf Figure 2.7\\}

            The volume element will have  a  charge  of
          electrons which is

\begin{equation}
          dq = n\mu edA
\end{equation}

             where n is the electron density, $\mu$ is the
          displacement, e is the electronic charge, and dA is the area
          element. We can consider the two end plates of the box as a
          capacitor whereby we have the electrical field E

             \begin{equation} E =
          \frac{dq}{dA\varepsilon_{0}}=\frac{ne\mu}{\varepsilon_{0}}
          \end{equation}


             By having the electrical field we can apply Newton's 2. law
                \begin{equation}
                m\frac{d^{2}\mu}{dt^2}= F_{electron}=-eE=-\frac{ne^2\mu}{\varepsilon_0}
\end{equation}

          This is a simple 2nd order differential equation describing a
          harmonic oscillator with the frequency $\omega_{p}$

\begin{equation}
          \omega_p = \sqrt{\frac{ne^2}{\varepsilon_0 m}}
\end{equation}


             For typical free electron metals like Mg and Al the
          models predict plasmon energy losses of 10.9 and 15.8 eV
          which is in good agreement with the observed values of 10.6
          and 15.3 eV, respectively.

             This simple model does not work as well for metals  where
          the valence electrons are more localised as is the case  for
          the d-electrons in the transition metals.

             By simple considerations of the electrical field and its
          boundary conditions at the surface, it can be shown that
          a special type of plasmons can be excited in this region
          namely the surface plasmons. These plasmons will have a
          frequency which is $\omega_{s} =
          \frac{\omega_{p}}{\sqrt{2}}$.

             The effect of the plasmon energy losses is easily
          observed by bombardment of a clean aluminium surface with
          electrons with increasing energy $E_{p}$. By analysing the
          electrons reflected from this surface, as illustrated in
          Figure 2.8, the N(E) distribution shown in Figure 2.9 is
          observed.

\vspace{9cm}
 \noindent {\bf Figure 2.8}
          \newpage \noindent {\bf Figure  2.9}  The  energy  loss  spectra\\  of
          aluminium for\\ various primary\\ energies.\newpage


             The feature at the primary energy $E_{p}$ is due to
          electrons which are elastically reflected. The features
          observed towards lower energies are the electrons which have
          undergone one or more energy losses. The bulk and the
          surface plasmons are easily seen and notice how the number
          of energy losses increases with increasing primary energy.
          Thus electrons emitted from within the aluminium will show
          similar energy loss spectra, although the surface
          contribution will only be half compared to the spectra shown
          in Figure 2.9 as they only have to pass the surface once.


             The next mechanism for energy loss is ionisation of the
          atoms in the solid. In the scattering process the electron
          loses enough energy so that a bound electron can be lifted
          above the Fermi level of the solid and here occupy a
          beforehand empty state. The process is illustrated in Figure
         2.10 where high energy electrons are transmitted through a 500 Å
          thin film of NiAl.

\vspace{10cm}
      \noindent    {\bf  Figure2.10}  Discrete  energy   losses   observed   by
          transmission of 80 keV electrons through a NiAl  alloy.\\


          Again we clearly identify the plasmon losses, but if we look
          carefully towards higher energy losses the  energy  loss  by
          excitation of the 2p  electrons  of  aluminium  and  the  3p
          electrons of nickel  can  be  observed.  The  energy  losses
          observed  fit  very  well  with  the  excitation  of  the  p
          electrons to just above the  Fermi  level  as  indicated  in
          Figure 2.10. Larger energy losses  are  also  possible,  but
          will not lead to such distinct structure in the energy  loss
          spectrum. The cross section for this type of excitation can
          be approximated by

\begin{equation}
             \sigma(E) \approx N_x\frac{ln(\frac{E}{I_x})}{E}
          \end{equation} where E is the energy of the electron,
          N$_{x}$ is the number of electrons in subshell x, and
          I$_{x}$ is the energy required for ionisation of this level.
          It is easily shown that this cross section has a maximum for
          electrons with an energy roughly three times the ionisation
          energy. The cross section plotted against $\frac{E}{I}$ is
          shown in Figure 2.11.  The same type of cross
          section behaviour also applies for excitations of plasmons.\\

                                \vspace{8cm}

                                \noindent
          {\bf Figure 2.11} The cross-section\\  for  discrete  energy
          loss\\ as a function of energy.\\


          Although the primary energy used in figure 2.10 is  atypical
          for the surface science experiments the relative  importance
          of the two  mechanisms  is  clearly  seen.  In  general  the
          ionisation process will always be present and  as  we  shall
          see in a later chapter this  mechanism  actually  forms  the
          basis for the Auger Electron Spectroscopy which  is  nothing
          else but the relaxation process  following  such  excitation
          processes.





             The next process is weak and involves contrary to the two
          previous energy loss mechanisms only losses of small energy
          quanta. Excitations of exitons or electron-hole pairs are
          usually very small 0-2 eV and involve excitations of the
          valence electrons into the empty conduction band. Thus for a
          metal this will lead to a rather smooth energy loss feature
          proportional to the joint density of states between the
          valence band and the conduction band see Figure 2.12.


 The
          phenomenon may also lead to distinct structures in for example
          semi-conductors where there are distinct bands and a band gap.
          The same mechanism leads to the so-called Doniach-Sunjic
          line shapes in the core level spectra observed with XPS as we
          shall see in  chapter 4.\\

\vspace*{8cm}

             \noindent  {\bf   Figure   2.12}   Schematics   showing\\
          excitations of exitons\\ (electron-hole pairs).\\

          Another very weak energy loss process is the  excitation  of
          phonons or lattice vibrations. The  energy  quanta  involved
          here are continuos as the  phonons  form  dispersion  bands
          usually below 50 meV. Higher and discrete energy losses  can
          be observed for adsorbed molecules  on  surfaces  where  for
          example the energy loss to an adsorbed CO  molecule  will  be
          roughly 260 meV, depending on the adsorption  site  and  the
          metal. This energy loss  mechanism  is  very  important  for
          investigations of  adsorbed  molecules  and  the  method  is
          called High Resolution  Electron  Energy  Loss  Spectroscopy
          (HREELS). An example is shown in Figure 2.13 where a  HREELS
          spectra was measured of formate adsorbed on Cu(100).

             The electron energy was only 4.2 eV and the various
          energy losses are easily identified and an isotope effect
          can be observed on the C-H stretch vibration when hydrogen
          is replaced by deuterium. This phonon loss mechanism is not
          very important in AES and XPS, but it is the mechanism
          responsible for the well known phenomena resistivity.

             For completeness we shall also mention that electrons
          which are accelerated or de-accelerated will emit radiation
          \cite{Feynman} and thereby also undergo continuos energy
          losses when scattered in the solid. It is not identified in
          the energy loss spectra as it is such a weak effect, but if
          we consider the radiation from a solid bombarded with high
          energy electrons it can be observed as indicated in Figure
          4.5.


\vspace*{15cm}
         \noindent  {\bf Figure 2.13} Energy loss spectrum of  formate  adsorbed
          on Cu(100). The primary energy  of  the  electrons  was  4.2
          eV and the resolution was 8 meV.
          \newpage


\section{Problems}
        \begin{enumerate}

          \item Another type of pump, called  a  titanium  sublimation
          pump, can be constructed.  This  pump  relies  on  the  high
          reactivity of titanium. By heating a filament made of a TiMo
          alloy, Ti will be sublimated out  on  the  surrounding  walls
          (which may or may not be cooled).  Assume  that  a  cylinder
          with a radius of 0.1 m and height of 0.1 m is  covered  with
          freshly  evaporated  titanium.  The  base  pressure  in  the
          chamber is 1*10$^{-9}$ mbar.\\

             Estimate the pumping speed of this surface.\\

          Are there gasses which can not be pumped by this pump?\\

             In the following  we  shall  assume  that  the  rest  gas
          consist  of  nitrogen  and  that  the  pressure   is   kept
          constant.\\

          How long time will it take before the pumping speed  of  the
          evaporated titanium is reduced  to  10  \%  of  its  initial
          speed.\\

          \item
          Determine the mean free path of a  nitrogen  molecule  at  1
          mbar and at 1*10$^{-6}$ mbar. At what  pressure  is  the  mean
          free path smaller than the dimension of an apparatus?

          \item Determine the density of valence electrons in Mg and Al.  What
          is the energy of a surface plasmon on metallic Ca?





        \end{enumerate}






          \chapter{Energy Analysis}

             In the following we shall be able to measure the energy
          distribution of electrons emitted from a surface in the
          energy range from 10 to 2000 eV with a reasonable
          resolution. The energy analysis is done by electrostatic
          energy analysers where electrons are selected by a
          combination of geometry and potentials. Here we shall only
          consider the two most popular energy analysers, the
          Concentric Mirror Analyser (CMA) and the Hemi-Sperical
          Energy Analyser (HSA).

\section{The Concentric Mirror Analyser}

             The CMA is used mainly for AES where less resolution is
          necessary, typically 1-10 eV. The analyser consists of two
          concentric cylinders as  shown  in  Figure  3.1.  The  inner
          cylinder is held at  earth  whilst  the  outer  cylinder  is
          ramped at a negative potential. An electron gun  is  mounted
          inside the inner cylinder. In the front there is a  defining
          aperture and the electrons  having  the  appropriate  energy
          defined by the outer cylinder will pass the exit slit and be
          detected by an electron multiplier. Electrons which  do  not
          have the energy defined by the potential difference  between
          the inner and outer cylinder will not be able  to  pass  and
          are therefore not detected. It can be shown that this set-up
          is imaging the sample onto the exit slit  in  front  of  the
          channeltron if the  geometry  is  designed  correctly.  That
          geometry is obtained  if  the  take-off  angle  through  the
          entrance slit is 42.18 $^{\circ}$. Since the analyser has  a
          transmission efficiency of roughly 10\% it is  a  relatively
          efficient analyser. The only major drawbacks on this type is
          that the sample has to be located close to the analyser  and
          the limited resolution. If for instance  1000  eV  electrons
          are  to  be  measured  with  at  typical  CMA  which  has  a
          resolution of 0.6\% the feature measured at this energy will
          be 6 eV broad. This is satisfactory for  analysis  of  Auger
          electrons  but  certainly  not  for  XPS   studies.   Higher
          resolution can be obtained by having two  CMA's  in  series.
          This is called a Double Pass CMA, but better  solutions  has
          been developed.

             \vspace*{12cm}

         \noindent    {\bf Figure 3.1}  Schematics of a CMA.\\

          \section{The Hemi-Spherical Analyser}

             For XPS there is a demand for an energy resolution better
          than 1.0 eV or preferably 0.5 eV over a broad energy range
          0-1500 eV. This is obtainable by applying a different set-up,
          the so called HSA as shown  in  Figure  3.2.  This  analyser
          consist of two concentric hemi-spheres with an entrance slit
          and a  detector.  Usually  a  lens  system  will  guide  the
          electrons from the sample to the entrance  slit  by  imaging
          the sample onto the entrance  slit.  At  the  entrance  slit
          there  is  mounted  a  retarding  grid  which  only   allows
          electrons with a certain energy to pass. The same grid  also
          determines the potential of the central path between the two
          hemi-spheres.  The  potential  difference  between  the  two
          spheres determines a pass energy at which electrons will  be
          able to travel through the analyser and be detected  at  the
          exit slit where an electron channeltron is mounted. Thus the
          geometry images the entrance slit on the  exit  slit.

                  \newpage
           \vspace*{11cm}
 \noindent          {\bf Figure 3.2} Schematics of a HSA.

          Again the resolution is a constant percentage  of  the  pass
          energy (roughly 1 \%) and it is therefore desirable  to  use
          only low pass energies typical 5-100 eV. On the  other  hand
          everything has its price. A high resolution means low signal
          and thus poor signal to noise ratio. It is therefore  always
          important to realise what level of resolution is necessary.

             The electrons that have an energy that allows them to
          pass through the exit slit are detected by an electron
          multiplier. This is a ceramic tube covered inside with a
          material from which electrons are easily knocked out, see
          Figure 3.3.\\



          The front of the multiplier is typically at +100-200 V while
          the end is at +2-3 kV. Thus electrons are  accelerated  into
          the channeltron where they eventually will hit the wall  and
          knock out other electrons which again  are  accelerated.  In
          this manner a cascade is formed and one electron may  become
          10$^{6}$-10$^{7}$ in the other end. This  is  a  fairly  big
          pulse which can easily be detected by some preamplifier  and
          converted into a signal that the computer can handle.




             For both types of analysers does the transmission efficiency
          depend on the energy of the electrons. Thus when
          quantitative or comparative studies are undertaken it is
          important to take into account the transmission function.
          \newpage We
          shall come back to this under the discussion of quantitative
          studies of surface composition.

          \vspace*{10cm}

                           \noindent {\bf Figure 3.3} Schematics showing an electron
       multiplier.\\

\subsection{Example}

             Determine what the potential should be on the retarding
          grid and the two hemi-spheres if we want to detect 1000 eV
          electrons and the resolution should be 0.2 eV with a HSA
          which has R$_{1}$=0.10 m and R$_{2}$=0.15 m.

             A resolution of 0.2 eV means that the pass energy should
          be   20 eV and the retard potential must then be
          -1000+20 = -980 V. This is also the potential right in the
          middle of the two hemi-spheres V$_{0}$. The electrical field
          between the two hemi-spheres can be found by use of Gauss law
\begin{equation}
          \int \vec{E(r)}*d\vec{s}=\frac{q}{\epsilon_{0}}
\end{equation}
          By using that

\begin{equation}
          \vec{E(r)}=-\overline{\bigtriangledown}V(r)
          \end{equation} we can by integration using the appropriate
          boundry conditions get \begin{equation} V(r)=V_{0}+
          \frac{q}{2\pi \epsilon_{0}}(\frac{1}{r}-\frac{1}{R_{0}})
          \end{equation} where $R_{0}=\frac{R_{1}+R_{2}}{2}$ The force
          necessary for the orbit motion is supplied by the electrical
          field \begin{equation} \vec{F_{c}}=\vec{F_{E}}
          \end{equation} leading to \begin{equation}
          \vec{E(R_{0})}=\frac{mv^{2}}{R_{0}e}=\frac{2E'_{kin}}{R_{0}e}
          \end{equation} where

\begin{equation}
E'_{kin}=E_{kin}-V(R_{0})e
\end{equation}
          is the kinetic energy of the electron after it has passed
          the retarding grid. By elimination of q it is easily found
          that the potential between the spheres can be described by
          \begin{equation}
          V(r)=\frac{2E'_{kin}}{e}(\frac{R_{0}}{r}-1)+V_{0}
          \end{equation}

          In this manner the potential of the inner and outer
          hemi-spheres is found to be -970 V and -988 V respectively.
          Notice that the resolution in this set-up will be constant
          as we are using constant pass energy.























                 

