Repository: robertjensen/SurfaceScience

SurfaceScience
==============

The set of notes for Experimental Surface Science

File: original_latex/chap8.tex
\newpage
\chapter{Vibrational Spectroscopies HREELS and IR}

Both the High Resolution Electron Energy Loss Spectroscopy (HREELS) and Infrared Adsorption Spectroscopy (IRAS) or just IR  rely on vibrational excitation of molecules adsorbed on the surface. HREELS can in general only be used on nice and plane single crystal surfaces under UHV conditions, whereas the IR method is much more applicable and can be used both on well defined surfaces (reflection IR) and on real catalysts (transmission IR and Diffuse Reflectance IR). It can even be used at relative high pressure, making it useful for investigating real catalyst {it in situ}. One of the advantages of using HREELS is that it can go to even very low frequencies meaning that energy losses due to phonons etc. can be investigated. The resolution in the IR experiments are usually much better than HREELS, but when molecules are adsorbed on surfaces the relaxation time is short due to the coupling  to the surface eliminating some of this advantage. For mor extensive treatment of these methods we shall here refer to \cite{Ibach,Ertl,Zangwill} 


\section{High Resolution Electron Energy Loss Spectroscopy}
\subsection{Experimental setup}

The HREELS experiments refers as the name says to high energy resolution since the energy loss spectroscopy also comes in a version where that is not the case. Earlier in chapter 3 we saw how electrons generated by an electron gun could be used to investigate the various energy losses mechanisms such as plasmon energy losses or losses by ionization. However, energy losses to vibrations and phonons are very small and cannot be observed if the energy distribution of the electrons is not very narrow say below 10 meV. The way to achieve monochromatized electron beams is by using low primary energies and then use an energy analyzer to select the appropriate energy. This is illustrated in figure 8.1.

\vspace*{11cm}

\noindent {\bf Figure 8.1} Schematic drawing of a HREELS experiment.

\vspace{1cm}

 The electrons are generated the usual way by heating a filament at a desired potential, the primary energy, which typically is less than 10 eV. The electrons are then energy analyzed by passing through an analyzer with an typical resolution between 1-5 meV and then  directed onto the sample. The electrons are interacting (reflected) by the sample and will in some cases also undergo an energy loss. The energy distribution of the reflected  is analyzed by a second analyzer which can be rotated around the specular direction. The experiment is not as easy to perform as those mentioned earlier. It is not trivial to get optimum resolution and at the same time a reasonable intensity. Also special precautions must be undertaken so that the slow electrons does not get detracted by any external fields, i.e. the setup must be screened from magnetic fields (also the earths field) by being incapsulated in a $\mu$-metal. The $\mu$-metal is a special alloy which leads the magnetic field lines in the metal screening the interior. Similarly are the electron beam also easily disturbed by changes in work function of the materials used in the analyzers. The inside of the analyzer is therefore  coated  with a graphite  ensuring an uniform work function.


\subsection{The energy loss spectrum}

 A typical HREEL spectrum is shown in Figure 8.2. At zero energy loss we find the elastically scattered electrons that have only been reflected from the surface. The overall resolution of the experiment is determined  by the FWHM of this elastic peak. The intensity of the energy losses are typically two orders of magnitude weaker much weaker and depends on the  nature of the excitation mechanism which can be  divided into dipole scattering and impact scattering.

\vspace*{11cm}

\noindent {\bf Figure 8.2} A HREEL spectrum of CO adsorbed on Ir(100). Notice that the resolution is below one meV. Taken from \cite{Bruckmann}
\vspace{1cm}

\subsubsection{Dipole scattering}
In this mechanism the electron is first of all reflected elastically by the surface leading to a high intensity of electrons in the specular direction. An electron approaching a metal surface will set up a time dependent  electrical field that will be screened by the metal surface so that  there is no field in the metal. This is described by a image charge with opposite sign traveling in the metal. The resulting electric field will be orthogonal to the surface and can be described in the frequency domain as 
\begin{equation}
E(t) = \int d\omega E(\omega)e^{-i\omega t}
\end{equation}
This electric field will thus contain frequency component equal to that of the vibrating molecule and  couple with any dynamical (time-dependent) dipole moment on the surface. Consider for example a CO molecule adsorbed standing on the surface. The  CO molecule is polarized and processes a very strong dynamical  dipole moment along the molecular axis. This dipole moment is further enhanced by the fact that the field from this dipole is screened by the metal resulting in mirror dipole with the same sign. The interaction Hamiltonian for this will naturally be
\begin{equation}
 {\bf H_{int}} \propto  \overrightarrow{E} \cdot \overrightarrow{\mu}
\end{equation} 
where $\overrightarrow{E}$  is the time-dependent electrical field from the electron and $\overrightarrow{\mu}$ is the  dipole moment operator for  the CO molecule. The probability for exciting the vibration of the molecule will then again be given by ``Fermi's golden rule'' where
\begin{equation}
P_{if}=|<\Psi_{i}|{\bf H_{int}}|\Psi_{f}>|^2
\end{equation}
Since the electron undergoing the elastic scattering on the surface is setting up the electric filed over a long range this energy loss may start happen already when the electron is far from the surface ( < 100 Å). The inelastic scattering is predominantly a forward scattering so the change in momentum to reflect the electron is supplied by the substrate.

It is now obvious that there will be  a simple selection rule for the dipole scattering since vibrations involving dipoles parallel with the surface will be extinguished due to the metallic screening and no transitions will be possible. This is illustrated schematically in Figure 8.3

It is seen that the probability depends strongly on the size of the dipole. For example does CO have a strong dipole orthogonal to the surface when it is adsorbed in an up right position.  This makes it possible to measure  even remote amounts of CO (typically a few per mille of a monolayer) on a surface. Unfortunately is  the size of the dipole only constant in the low coverage regime. When the coverage increase the dipoles will start to interact  leading to screening and depolarization so the energy loss intensity is no longer simply  proportional to the coverage. 

\vspace*{11cm}

\noindent {\bf Figure 8.3} Schematic drawing of the selection rules for dipole scattering.

\vspace{1cm}
 

\subsubsection{Impact scattering}

In the case of impact scattering  short range interactions are involved taking  place when the electron interact with the potential of the atoms i.e. distances  of the order of 1 Å.  In this case the electrons are scattered over a wide range of angles and are contrary to dipole scattering not directed in the specular direction. The mechanism for excitations are also very different and there are no simple selection rules like in the dipole scattering. This means that in principle, it is possible to measure the dipole forbidden energy losses. Unfortunately are the impact scattering in general rather weak and is most often only observed when going away from the specular direction. Here the dipole component dies of rather quickly whereas the impact scattering persists as mentioned above as it is much more isotropic. In this manner is it possible to distinguish  the two contributions from each other. It should for completeness also be mentioned that there is a third mechanism called ``Negative ion resonances''. Here the electron is captured in an orbital forming a shortlived negative intermediate losing energy before reemitted. 


\subsection{Experimental Results}

 The method can be used to identify unknown intermediates on a surface and in some cases also be used to investigate the orientation of the adsorbate and even at what sort of site it is adsorbed. For example was HREELS used to identify that formate is formed when  a Cu(100) crystal is exposed to several bars of CO$_{2}$ and H$_{2}$ at temperature below 363 K. The spectrum shows the energy losses characteristic for formate bound bidentate to the surface and the appropriate isotope shift for the C-H and C-D vibration was also found. The Spectra are shown in Figure 8.4. Please note that it is also possible for the electrons to gain energy from excited vibrations if the population is sufficiently high.



\vspace*{11cm}

\noindent {\bf Figure 8.4} The HREEL spectra of the intermediates formed by exposing a Cu(100) crystal to gas mixtures of  CO$_{2}$ + H$_{2}$ and  CO$_{2}$ + D$_{2}$ respectively. The energy losses are characteristic for formate and the C-H vibration undergoes the expected shift upon isotropical labeling. Taken from \cite{Formate}

\vspace{1cm}

Any gas phase molecule with N atoms  will have 3N degrees of freedom. Thus a CO molecule in the gas phase will have 6 degrees of freedom, 3 translatorial, two rotational, and one vibrational mode. When the molecule adsorbs on the surface the rotational and translational mode becomes converted into frustrated vibrational modes like 2 frustrated rotational modes and 3 frustrated translational modes. Of these modes is only the frustrated translational mode orthogonal to the surface, dipole active, whereas the other modes usually only have weak dipoles in the surface plane and therefore forbidden. The different modes for atomic hydrogen and CO adsorbed on a substrate is shown in Figure 8.5.

\vspace*{11cm}

\noindent {\bf Figure 8.5} The number of modes of atomic hydrogen and CO in different adsorption symmetries. Degenerate mode are shown next to each other \cite{Bradshaw}.

\vspace{1cm} 

 Thus only two energy losses should be expected for a CO molecule adsorbed standing up on the surface. These are observed at roughly 260 meV (C-O vibration) and at 60 mev (substrate-CO or frustrated translational mode) see Figure 8.2. (Simply divide by 8 for conversion from cm$_{-1}$ to meV). The other modes should in principle also be observable in the off-specular mode where impact scattering dominate, but they are weak and have low frequencies making them difficult to observe on the high background from the elastic peak. One example where the number of the dipole forbidden modes have been used to identify the bonding site is H on W \cite{Barnes} see figure 8.6. Here the vibration of the H atom normal to the surface is easily identified in specular scattering as  $\nu_1$. However when going away from the specular direction two other modes are  identified as the two translational frustrated modes along the surface. Since there are two and not one mode, which then would be degenerated, the H atom must be bridge bonded since an on top or a  four fold hollow site would lead to degeneration of $\nu_2$ and $\nu_3$. 



\vspace*{14cm}

\noindent {\bf Figure 8.6} HREEL spectra\\ of H-W(100)($\sqrt{2}x\sqrt{2}$)R45$^{\circ}$\\ measured with an electron\\ beam with primary energy\\ of 5.5 eV at 60$^{\circ}$ \cite{Barnes}.

\vspace{1cm} 

The size of the energy loss for a specific surface mode may also give information on the bonding site, although much care must be exercised here. According to Effective Medium Theory (EMT) will any adsorbate adsorb on a surface in a distance from the surface where it obtains its optimum electron density n$_{s}$. The binding energy will always have a minimum as a function of n$_{s}$ since at low electron density there are no overlap and thus no binding and at the very high electron density the Pauli repulsion takes over. Thus in this simple picture the bonding geometry only depends on n$_{s}$ and there will be no distinction between different adsorption sites like on-top, bridge or hollow sites. There are, however corrections to this model where the binding energy is  given by  

\begin{equation}
\Delta_{Bonding}=E(n_s) + E_{AS} + E_{1El}
\end{equation}

These correction terms determines where the adsorption will take place. The term E$_{AS}$, which is the Atomic Sphere correction, describes the repulsion occuring when to atoms comes close to each other. This means that it is in general most favorable for atoms to adsorb in high coordination sites since this gives the highest distance to the other atoms  minimizing the repulsion term when located in the optimum electron density. This explains why species like carbon, nitrogen, oxygen and sulphur usually are found in three or four fold hollow sites. When this is not the case it is due to the last  correction term, the one electron correction. 

\vspace*{13cm}

\noindent {\bf Figure 8.7} HREEL spectra of CO adsorbed on Ni(111) and Pt(111) \cite{Ibach}.

\vspace{1cm}
 

 Which trends can then be expected for atoms adsorbed in different sites on the surface. It is obvious that an atom sitting in a fourfold coordinated sites will feel a much slower variation in the electron density (and thus the resulting binding potential) as it vibrates orthogonal to the surface compared to an atom sitting for example in an  on top site. In the  latter case there will in principle  only be  one atom to supply the necessary electron density and as the electron density decays exponentially from the atom in the EMT will the potential vary much faster resulting in a steeper potential and thus in a higher frequency.  Thus the trends for vibration energies  predicted from this simple picture are hollow < bridge < on top adsorption sites.
An example of this behavior is shown in Figure 8.7 where the HREEL spectra of CO adsorbed on Ni(111) and Pt(111) are shown.  It is seen how the on top sites on Pt(111) leads to a significantly higher frequency for both the energy losses to CO.





\section{Infrared Adsorption Spectroscopy}

Infrared spectroscopy is well known from analysis of chemical compounds in the gas phase. It can also be used for studying adsorbates on solid surfaces. One way to this is very similar to the HREELS experiment where the infrared light is deflected from a plane surface for example a single crystal surface.  This method is referred to as Infrared Reflectance Adsorption Spectroscopy (IRAS) or (RAIRS) depending on where the infrared is put in. Here the light is send in nearly parallel to the surface and again only the components that are dipole active on the surface may adsorb the light. The reflected light is measured ad the absorbance can be measured. The advantage here is that it is possible to measure in a background of gas although care should be taken not to confuse gas phase adsorption  with adsorbate adsorbtion. 

The greatest advantage by IR  is that  it can be used to study real catalysts {\it in situ} in the transmission or reflectance mode. In the first case less than 0.1 g of catalysts is  pressed into a thin disk a few tenths of a mm thick. Transmission IR can then be used if the absorbance of the catalyst support material is low. This is typically the case when using oxides and considering wavenumber greater than 1000 cm$^{-1}$ which is equivalent to 125 meV. It is here also important that the size of the catalyst particles are smaller the wavelength of the infrared light since otherwise scattering would ruin the experiment. Often the absorbance of the catalyst itself make transmission impossible and then Diffuse Reflectance Infrared  Fourier Transform Spectroscopy (DRIFTS) may be used to measure the adsorbtion by surface species. Here the diffuse light scattered from a powder sample of catalyst is collected and analyzed. Just as in the transmission mode is the adsorbtion measured and it is in this manner possible to study different intermediates adsorbed on the catalyst while running a near realistic conditions taking the same precautions as mentioned above. By comparing observed absorbance bands to those measured on well defined surfaces is it possible to identify various species on the active catalyst. An important step towards closing the material gap. Figure 8.8 depicts a typical DRIFT spectrum of  methanol synthesis.




\vspace*{11cm}

\noindent {\bf Figure 8.8} DRIFT spectrum of a working methanol catalyst Cu/ZnO/Al$_{2}$O$_{3}$  in steady state at 30 bar and 413 K taken from \cite{Bailey}
\vspace{1cm}

File: original_latex/chap9.tex
\newpage
\chapter{Low Energy Electron Diffraction LEED}
\section{Surface Crystallography}
The surface crystallography is just a special case of bulk crystallography where the crystal has been divided by a mathematical plane. We shall here only consider the terminology involving surfaces and some of the most often used concepts. Furthermore will we only consider the most often encountered structure for metals namely Face Centered Cubic (FCC) Body Centered Cubic (BCC)and Hexagonal Centered P (HCP) lattice shown in Figure 9.1 a-c.  For the more special structures like for instance the diamond structure we shall refer to the literature \cite{Kittel, Ashcroft}.

\vspace*{9cm}

\noindent {\bf Figure 9.1} The unit cell for the FCC, BCC, and HPC lattices.

\vspace{1cm}
 

\subsection{Crystal Planes}
Since the surface structure and geometry is very important in many connection for example with respect to reactivity and since it differers rapidly from one surface structure to another is it important to have a notation that describes the various surfaces in a unique manner.
The crystal surfaces are described by the vector normal to the surface given by 
\begin{equation}
 \overrightarrow{H} = h\overrightarrow{x} + k\overrightarrow{y} + l\overrightarrow{z}
\end{equation}
and the  notation is the name of the substrate and the surface normal vector (k,l,m) as for example Cu(100). Please note that the permutations like  Cu(100), Cu(010), and Cu(001) all describes the same surface as shown in Figure 2 for the cubic crystals. Negative number are given by a bar over the number so Cu(100) is naturally equal Cu(0,$\overline{1}$,0). The three basal plane for the cubic crystals are (100), (110) and the (111). The respective cuts are shown in Figure 9.2 and the relative positions of the surface atoms are shown in Figure 9.3.

\vspace*{11cm}

\noindent {\bf Figure 9.2} The basal planes formed by cuts of the unit cells of the simple crystal structures.

\vspace{1cm}

 An important parameter for surfaces are often the density of atoms in the surface. Note that for FCC crystal the (110) is the most open whereas the (111) is the most closed packed. For BCC crystals it is the opposite order i.e. the (111) most open and (110) most closed packed. Also more complicated surface structures containing steps or even kinks may be described in this notation as n(h$_t$k$_t$l$_t$)$_{\times}$(h$_s$k$_s$l$_s$) where n describes that the surface contains n rows of atoms forming a terasse of (h$_t$k$_t$l$_t$) and one step of type (h$_s$k$_s$l$_s$). This notation is also applicable for surfaces containing steps and kinks since that is just rough step orientations. Thus a (775) surface is equivalent to  6(111)${\times}$(11$\overline{1}$). In this manner all sorts of surfaces may be constructed, but the question is naturally whether they are stable or will facet into other structures. 



\vspace*{11cm}

\noindent {\bf Figure 9.3} The surface structures of the basal planes for the FCC  and  BCC.

\vspace{1cm}

A particular surface structure may be prepared by spark cutting a single crystal normal to the desired direction. The crystal is usually oriented by Laue x-ray diffraction with an accuracy better than 0.5$^{\circ}$. The surface is then polished with decreasing grain sized polish paste until all scratches etc. are removed and a mirror like surface is obtained. Sometime, in particular for the soft materials like Cu, an additional electro polish is needed to remove damaged layers. Finally the crystal is mounted in the UHV chamber and is cleaned by repeated cycles of sputtering and annealing. Getting a clean single crystal surface may be a tedious work and may take several months. The cleaning procedure varies from element to element and usually effective and successful recipes can be found in the literature.

\subsection{Adsorbate sites}
 The definition of the most frequent  adsorbtion sites are also shown  in Figure 9.4. They are named on-top site, bridge sites  (may be long or short bridged), and hollow sites which may be three fold hollow or four fold hollow. In for example the FCC(111) cases it is also necessary to distinguish between HCP and FCC sites describing whether the is an atom just below the site or it is first in second layer.

\vspace*{11cm}

\noindent {\bf Figure 9.4} The adsorption sites for various surfaces geometries.

\vspace{1cm}


\subsection{The Two-dimensional lattice}
A two-dimensional  structure processing periodicity can be described by a two dimensional lattice. Any point in this lattice can be reached by suitable combination of basis vectors. Two unit vectors will describe the smallest cell in which an identical arrangement of the atoms is found. The hole lattice can then be described by moving this unit cell by any linear combination of the unit vectors. These vectors form the {\it bravais} lattice which is the set op vectors by which all points in the lattice can be reached.



\section{Low Electron Energy Diffraction}


\subsection{Experimental Setup}
Having defined the fundamental structure shall we  now turn to the Low Electron Energy Diffraction Experiment (LEED). The first experiment made realizing that electrons could be used for investigating surface structure was made by Davidson and Germer already  in  1927 \cite{Davidson}, but as the crystals could not be kept clean (due to poor vacuum) it was not before in the late sixties that the method started to take off. There have been written several excellent reviews and monographes on this subject \cite{Pendry, Hove, Heinz, Ertl}. The experiment relies on the duality of electrons which in some case should be considered as particles and under other conditions as wave packets.  If we choose to use electrons with energy around the minima in the universal curve (40-200 eV) where we have the maximum surface sensitivity the wave length of the electrons will be comparable with the lattice distance of single crystals considered here.
\begin{eqnarray}
\lambda &=& \frac{h}{p}\\ p &=& \hbar k=\sqrt{2mE_p}\\
\lambda(Å) &=& \sqrt{\frac{150.4}{E_p(eV)}}
\end{eqnarray}
This means that the electrons may be scattered elastically  in the surface and undergo constructive and destructive interference. The back scattered electrons are then analyzed and from that the symmetry of the surface may be deduced.

The experimental setup is shown in Figure 9.5.  A beam of electrons with energy E$_p$ from a relative simple electron gun mounted in the center of the LEED optics is directed towards the surface. The crystal is mounted so it can be positioned in the center of four concentric hemispherical grids. The inner grid is on ground potential whereas the two middle grids are kept on a negative potential slightly below  E$_p$ so only electrons which has not undergone any energy losses are allowed to pass. Between the last grid and an outer fluorescent screen are there a potential difference between 2-5 kV so the electrons that passed are accelerated toward the fluorescent screen where they will form observable spots. The screen is  transparent so that the spots can be observed from the rear without being obstructed by the sample mount. The spots can then be photographed or followed by a CCD camera. More elaborate setups have been constructed for spot profile analysis LEED (SPALEED) where the detailed profile can reveal details on the long range structure, but that shall not be considered here.

\vspace*{11cm}

\noindent {\bf Figure 9.5} Schematic drawing of a LEED optics.

 \noindent In Figure 9.6 is such a LEED pattern reproduced from \cite{HonCu}.


\vspace*{11cm}

\noindent {\bf Figure 9.6} LEED pattern obtained from a Cu(100) surface reconstructed by adsorption of atomic hydrogen. The  energy of the electrons was relative high E$_p$= 178 eV and the beam was  normal to the surface. On a clean Cu(100) only the bright spots are observed. From \cite{HonCu}.
\vspace{1cm}

The principle of the experiment is shown schematically in Figure 9.7 where an incoming electron beam interacts with a crystal described by $\overrightarrow{a_1}$ and $\overrightarrow{a_2}$. The (00) beam is reflected directly back into the electron gun and can therefore no be observed unless  the crystal is tilted.



 The intensity of the spots formed on the screen can also be followed as a function of primary energy E$_p$. The spots will move towards the zero order spot with increasing energy and then varying strongly in intensity. The diffraction in the two-dimensional lattice lead to the diffracted beams indicated in Figure 9.7whereas the d modulation of the intensity as a function of E$_p$ is due to diffraction between subsequent layers into the crystal. We shall first concentrate on understanding the diffraction pattern which reveals the two-dimensional symmetry of the surface layers and in the end of this chapter  briefly touch upon the intensity variation, which can be used to determine the distances in the surface structure.

\vspace*{11cm}

\noindent {\bf Figure 9.7} Schematic drawing of the LEED experiment on a single crystal spanned by $\overrightarrow{a_1}$ and $\overrightarrow{a_2}$.
\vspace{1cm}

\subsection{Kinematic Theory}

The direction of the diffraction beams can be found by first considering what happens when an electron interacts with  atoms in the surface. The differential scattering cross section for an elastical collision of an electron with a fixed atom is given by the asymptotic solution to the Schrødinger equation:
\begin{equation}
\frac{-\hbar^2}{2m}\nabla^2 \Psi + V \Psi = E \Psi
\end{equation}
Far away from the atom is V=0 and the asymptotic solution to $\Psi$ can be written as a sum of an incoming plane wave and an outgoing spherical wave:
\begin{equation}
\Psi= e^{i\overrightarrow{k} \overrightarrow{r}} + f(\alpha,\phi) \frac{e^{i\overrightarrow{k} \overrightarrow{r}}}{\overrightarrow{r}}
\end{equation}
where $f(\alpha,\phi)$ is the amplitude of the outgoing electron and $\mid f(\alpha,\phi) \mid^2$ is the differential scattering cross section which must be found by solving the Schrødinger equation in the vicinity of the atom where V $\neq$ 0. $\alpha $ and $\phi$ are the angles of the scattering. Assuming that the potential is spherical symmetrical the solutions to the Schrødinger equations are separable in the coordinates r,$\alpha, \phi$ and the wave functions are of the hydrogen type namely a product of radial and spherical harmonic:
\begin{equation}
\Psi_n(r,\alpha,\phi) = R_n(r) \Upsilon_{l,m}(\alpha,\phi) 
\end{equation}
where n,l,m are the principal, azimuthal, and magnetic quantum numbers.

The amplitude of the scattered electrons can  be described as an expansion of phase shifted Legendre polynomials where the phase shift come from the interaction with the potential V. Usually a band structure potential have been used for V when describing atoms in a solid. For details on scattering of electrons on potentials we shall refer to standard quantum mechanics see \cite{Shiff, Merzbacher}


What happens when considering more than one  atom scattering the incoming electrons?. Consider  first  a plane wave scattering on two atoms separated by a distance of $\overrightarrow{R}$. This would lead to two spherical waves interfering at the position of the observer, see Figure 9.8. The difference in phase of the two waves $\Delta$ is given by

\vspace*{11cm}

\noindent {\bf Figure 9.8} An incoming electron with wave vector $\overrightarrow{k}$ scatters on two atoms with distance $\overrightarrow{R}$.
 
\vspace{1cm}

\begin{equation}
\Delta=e^{i\overrightarrow{k} \overrightarrow{R}+i\overrightarrow{k} \overrightarrow{r_1}-i\overrightarrow{k} \overrightarrow{r_2}} 
\end{equation}
If the observer is far away, which is always the case here then $\overrightarrow{r_1} \approx  \overrightarrow{r_2} >> \overrightarrow{R}$ leading to $r_2 \approx r_1 + Rcos(\theta)$, thus
\begin{eqnarray}
\Delta &\approx& e^{i\overrightarrow{k} \overrightarrow{R}+ikr_1-ik(r_1+Rcos(\theta))}\\ 
\Delta &\approx& e^{i \overrightarrow{R}( \overrightarrow{k}- \overrightarrow{k'})}\\
\Delta &\approx& e^{i \overrightarrow{R} \overrightarrow{\Delta k}}
\end{eqnarray}
where $\overrightarrow{k'}$ is parallel to $\overrightarrow{r_2}$ and  $\overrightarrow{\Delta k}$ is the difference between $\overrightarrow{k}$ and $\overrightarrow{k'}$.

The amplitude of the wave seen by the observer will be  proportional to the phase difference. If we now turn to a unit cell which may contain several different atoms the amplitude from this  F$(\Delta k)$ can be found by summing over the contributions from the i´th atom in the unit cell as
\begin{equation}
F(\overrightarrow{\Delta k})= \sum_{i} f_{i}(\overrightarrow{\Delta k}) e^{i \overrightarrow{r_i} \overrightarrow{\Delta k}}
\end{equation}
where f$_{i}$ is the so called ``form factor'' which is dependent of the potential for the various atoms.

Let us no consider a two-dimensional lattice described by the vectors $\overrightarrow{a_1}$ and $\overrightarrow{a_2}$ as shown in Figure 9.7. The crystal is considered to be finite of M atoms in the $\overrightarrow{a_1}$  direction and N in the $\overrightarrow{a_2}$ direction.


The amplitude $\Delta(\overrightarrow{\Delta k})$ from this plane can be found by summing over all the phase differences between the electrons scattered on each  unit cell leading to:
\begin{equation}
\Delta(\overrightarrow{\Delta k}) = F(\overrightarrow{\Delta k}) \sum_{m=0}^{M-1} e^{im \overrightarrow{a_1} \overrightarrow{\Delta k}} \sum_{n=0}^{N-1} e^{in \overrightarrow{a_2} \overrightarrow{\Delta k}}
\end{equation}
Remembering that 
\begin{equation}
\sum_{m=o}^{M-1}x^m = \frac{1-x^M}{1-x}
\end{equation}
\begin{equation}
\Delta(\overrightarrow{\Delta k}) = F(\overrightarrow{\Delta k})\frac{(1-e^{iM \overrightarrow{a_1} \overrightarrow{\Delta k}})(1- e^{iN \overrightarrow{a_2} \overrightarrow{\Delta k}})}{(1-e^{i \overrightarrow{a_1} \overrightarrow{\Delta k}})(1-e^{i \overrightarrow{a_2} \overrightarrow{\Delta k}})}
\end{equation}


It is not the amplitude but the intensity which is interesting so we would have to multiply the amplitude by its complex conjugate and by using the cosine relations we find:
\begin{equation}
I(\overrightarrow{\Delta k}) = \frac{sin^2 (M/2 \overrightarrow{a_1} \overrightarrow{\Delta k_{\parallel}})}{sin^2 (1/2 \overrightarrow{a_1} \overrightarrow{\Delta k_{\parallel}})} \frac{sin^2 (n/2 \overrightarrow{a_1} \overrightarrow{\Delta k_{\parallel}})}{sin^2 (1/2 \overrightarrow{a_1} \overrightarrow{\Delta k_{\parallel}})}
\end{equation}
since $\overrightarrow{a_1} \overrightarrow{\Delta k} = \overrightarrow{a_1} \overrightarrow{\Delta k_{\parallel}}$ as $\overrightarrow{a_1}$ is located in the surface plane.


Now it is possible to see that there will only be intensity in specific direction namely when the denominator goes towards zero i.e. when:
\begin{eqnarray}
\overrightarrow{a_1} \overrightarrow{\Delta k_{\parallel}} &=& h2\pi\\
\overrightarrow{a_2} \overrightarrow{\Delta k_{\parallel}} &=& l2\pi\\
h,l &\epsilon& Z
\end{eqnarray}
Thus for a plane of sufficient dimensions and when the observer is far away from the plane the spherical waves scattered from each unit cell will give rise to a localized beams diffracted in direction parallel to the surface so they obey the above relations characterized by the indices h,l.


\subsubsection{The reciprocal lattice}

When having a real-space lattice defined as above where for example:
\begin{equation}
\overrightarrow{r_{m,n}} = m\overrightarrow{a_1} + n\overrightarrow{a_2}
\end{equation}
is it possible to define a reciprocal lattice vector in the plane
\begin{equation}
\overrightarrow{g_{h,l}} \equiv h\overrightarrow{a_{1}^{*}} + l\overrightarrow{a_{2}^{*}}
\end{equation} where the basis vectors of the reciprocal lattice are defined as:

\begin{eqnarray}
\overrightarrow{a_{1}^{*}} \equiv 2\pi\frac{\overrightarrow{a_2}{\bf x}\overrightarrow{z}}{\overrightarrow{a_1} \cdot \overrightarrow{a_2} {\bf x} \overrightarrow{z}}\\
\overrightarrow{a_{2}^{*}} \equiv 2\pi \frac{\overrightarrow{z} {\bf x}\overrightarrow{a_1}}{\overrightarrow{a_1} \cdot \overrightarrow{a_2} {\bf x} \overrightarrow{z}}
\end{eqnarray}
where $\overrightarrow{z}$ is the vector normal to the surface and the denominator is the volume of the unit cell. 
 \begin{equation}
 \overrightarrow{\Delta k_{\parallel}}= \overrightarrow{g_{h,l}}
\end{equation}

I.e. the diffracted beam occurs when the change in momentum parallel to the surface equals a reciprocal vector or linear combination there of. Let us try to relate this information to the spot we see on our screen. That we have a spot means that a diffracted beam (h,l) crosses our LEED optics as shown in Figure 9.9.  In a conventional LEED optic is the radius R of the screen known. By observing the position of the spot we can thus determine the angle $\theta_{h,l}$ the diffracted beam has been scattered.(We are assuming normal incidence of the incoming beam. This is not a necessity, but simplifies the experiment).

\vspace*{11cm}

\noindent {\bf Figure 9.9} Cross section of the experimental setup. Radius of the screen is R and the beam (h,l) gives a spot a distance d$_{h,l}$ measured from the zero order spot.
 
\vspace{1cm}
 
\begin{equation}
\sin{\theta_{h,l}} = \frac{d_{h,l}}{R} = \frac{g_{h,l}}{k}
\end{equation}
where k is the wave vector of the electron. It is seen that the distance seen of the screen d$_{h,l}$ is inversely proportional to the  square root of the energy, meaning that all  spots will converge towards the zero order spot for high energies as mentioned earlier. This is a good method for identifying  the zero order spot. It is also  possible to give an estimate of the lattice distance of the crystal by measuring the distance d$_{1,0}$ between the first order spot (1,0) and the  zero order spot (0,0). Since $g_{1,0} = \frac{2\pi}{a_{1}}$ the lattice distance is given by:
\begin{equation}
a_{1} = \frac{2 \pi R \hbar}{d_{1,0} \sqrt{2mE_{p}}}
\end{equation}
Since the spots are usually not extremely sharp this is not a very accurate method for determining lattice distances. 


\subsubsection{The coherence length}
The diameter of the spot seen on the screen depends critically of the level of order on the surface, the quality of the electron beam used, and the temperature of the crystal. Let us first assume that we have an ideal electron beam i.e. the electron trajectories are all parallel and the beam is monochromatized. If we look at a spot profile the intensity will be given by: 
\begin{equation}
I(\overrightarrow{\Delta k}) = \frac{sin^2 (M/2 \overrightarrow{a_1} \overrightarrow{\Delta k_{\parallel}})}{sin^2 (1/2 \overrightarrow{a_1} \overrightarrow{\Delta k_{\parallel}})}
\end{equation} 
which can be approximated as
\begin{equation}
I(x) \propto \frac{sin^2 (x)}{x^2}
\end{equation}
where x = M/2 $\overrightarrow{a_1} \overrightarrow{\Delta k_{\parallel}}$
and the intensity profile is shown in Figure 9.10.
 
\vspace*{11cm}

\noindent {\bf Figure 9.10} The intensity if spot profile as a function of x defined in the text.
 
\vspace{1cm}

 It can be shown that the FWHM of the spot is given by 
$\overrightarrow{a_1} \overrightarrow{\Delta k_{\parallel}}$ = 0.44 $\pi$/M meaning that if there are just ordered areas bigger than say 30 by 30 atoms this effect will no longer contribute significantly  to the  broadening of the observed spots. Thus LEED is not very useful for determining the over all order of a surface since it only reflects the areas that are ordered and discriminates those which are disordered. If one, however observes a LEED pattern with diffuse spots the surface order is with guarantee of poor quality.

Usually is it the quality of the electron gun that sets the limit to how sharp the spots can be. The beam diameter will normally be of the order of 0.1-1.0 mm meaning that is the area the LEED experiment is probing. Unfortunately is the beam energy not monochormatized and completely parallel. The energy resolution is as we shall see of less importance, but both effects contributes to an uncertainty of the parallel momentum $\Delta \Delta k_{\parallel}$  of the incoming beam, which will be reflected in the out coming beams. This uncertainty in the beam can be translated into a transfer width W where:
\begin{equation}
W = \frac{2\pi}{\Delta \Delta k_{\parallel}}
\end{equation} 
where 
\begin{equation}
\Delta k_{\parallel} = 2\pi \sqrt{\frac{E_p}{150.4}}(\sin{\theta_{out}}-\sin{\theta_{in}})
\end{equation} 
By neglecting contributions from $\theta_{out}$ and assuming normal incidence we find by differentiation the respective uncertainties for divergens and energy. From those we can estimate the respective transfer widths to:
\begin{equation}
W_{\theta_{in}} = \frac{\lambda}{\cos{\theta_{in}}\Delta\theta_{in}}
\end{equation}
and 
 \begin{equation}
W_{E_p} = \frac{4\pi E_p }{ \Delta k_{\parallel} \Delta E_p}
\end{equation}
Substituting realistic values for a conventional LEED system like E$_{p}$ = 100 eV, $\Delta E_{p}$ = 0.5 eV, $\Delta\theta_{in}$ = 0.6$^{\circ}$, and $\frac{2\pi}{\Delta k_{\parallel}}$ = 2.5 Å we get W$_{\theta}$ = 100 Å and W$_{E}$ =  1000 Å. It is obvious that the uncertainty on the beam convergence is dominating meaning that as long as we have ordered islands on the surface that are larger that the transfer width of our LEED optic we will not be able to notice an effect on the sharpness of the spots. Normally we are talking about a coherence length, i.e. the area within the electrons may interfere. This will typically be of the order 100-200 Å meaning that we can have a crystal which in LEED will appear well ordered, but locally may have areas that are completely disordered. This may first be realized when Scanning Tunneling Microscopy (STM) experiments are performed since that method is very sensitive to the local order. By optimizing the experimental setup is it possible to obtain electron beams in which the electron trajectories to a high degree are parallel. In this manner can the uncertainty in angle become eliminated and long range order may be observed. The detail are investigated by spot profile analysis and referred to as SPALEED. The experiment requires dedicated equipment and is commercially available.

For completeness it should also be mentioned that the temperature of the sample have a profound effect on the spot profile since the atoms in the surface oscillates due to the phonons. This gives a uncertainty of the positions of the surface atoms which will naturally result in a decreasing intensity and broadening of the LEED spots. Thus it is preferable to stay at room temperature or lower when doing LEED experiments.The intensity is given by: 
\begin{equation}
I=I_{0}e^{-2M}
\end{equation}
where
 \begin{equation}
2M = \frac{12h^{2}T}{mk_{B}\theta_{D}^{2}}(\frac{cos{\phi}}{\lambda})^2
\end{equation}
where $\phi$ is the scattering angle, $\lambda$ is the wavelength, and $\theta_{D}$ is the Debye temperature. By plotting the log(I) vs temperature the Debye temperature can be extracted. At low mean free paths it will primarily be the Debye temperature of the surface layer which is lover than that of the bulk.

\subsection{Multiple scattering}
Above we have only considered one plane of atoms but the scattering process will in general always take place in several non-equivalent layers. This is the effect that will cause modulation of the diffracted beam as mentioned earlier leading to the IV-curves. A first glance one could expect the resulting LEED patterns just to be a sum of the scattering in the different non-equivalent plane. This would be the case if the electrons were only scattered once, but that is not the case since the cross section for scattering is rather large. Electrons scattered in the second layer may also be scattered in the first layer and visa versa leading to a convolution of the diffraction. There resulting LEED patterns must therefore be found by determining the {\bf coincidence lattice} which is the lattice formed by all the non-equivalent layers. I.e. when determining the unit cell of the adsorbate and the substrate one must find the unit cell that repeats the symmetry of both. We shall look at an example later to demonstrate this principle.




\subsection{Notation and Examples}

In the following shall fist look at the notation for the different surfaces structures and then give some examples.

As we have seen will a real space surface lattice in a LEED experiment be reflected by a reciprocal lattice on the LEED screen. We can say that the LEED pattern is just a Fourier transform of the real space lattice. Starting out with the  simple basal planes the respective LEED patterns are found by finding the respective reciprocal lattice vectors. This is the typical starting situation when doing experiments where the first LEED pattern is obtained in order to check the structure and  to some extend the quality of the crystal. This pattern is referred to as the 1x1 structure. Now lets consider what happens if we adsorb 0.25 monolayer of sulphur on for example a Ni(100) surface. The sulphur is known to prefer four fold hollow sites as indicated in the real space model shown in Figure 9.11. The new unit vectors in real space will be the same as those of the Ni(100) substrate except that they are twice as long. The respective LEED pattern is found by finding the  respective reciprocal basis vectors using the formulas above. Since the new basis vectors was twice as long in real space they will now be half as long in reciprocal space leading four times as many spots in the respective LEED pattern.

\vspace*{11cm}

\noindent {\bf Figure 9.11} Schematic real space model of a quarter and a half monolayer of sulphur adsorbed on Ni(100) and the respective LEED pattern.

\vspace{1cm}

\subsubsection{Woods notation} Assume that the substrate is described by the basis vectors $\overrightarrow{a_1}$ and $\overrightarrow{a_2}$ The new basis vectors describing the surface structure are then $\overrightarrow{b_1}$ and  $\overrightarrow{b_2}$. In  Woods notation this is described as S-Ni(100) $\biggl(\frac{\overrightarrow{b_1}}{\overrightarrow{a_1}} \times \frac{\overrightarrow{b_2}}{\overrightarrow{a_2}} \biggr)R\theta^{\circ}$ telling us that it is a 2x2 structure of sulphur on  Ni(100) rotated $\theta$ degrees. Woods notation is quite convenient, but cannot be used to describe all LEED structures. When the angle between the new basis vectors in real space is changed with respect to the angle between the  substrate vectors the notation is no longer valid and we must use the matrix notation which on the other hand always is valid.

\subsubsection{The matrix notation}

The substrate is in real space represented by a matrix:
\begin{equation}
{\bf A} =  \begin{pmatrix} a_{11} &  a_{12}\\ a_{21} & a_{22}
\end{pmatrix}
\end{equation}
Similarly the new basis set can be described by the matrix:
\begin{equation}
{\bf B} = \begin{pmatrix}b_{11}&b_{12}\\b_{21}&b_{22}\end{pmatrix}
\end{equation}
We can now find the matrix {\bf G} which maps {\bf A} on {\bf B}
\begin{equation}
{\bf B}={\bf GA}
\end{equation}
which is the one used in matrix notation i.e. S-Ni(100) $\begin{pmatrix} g_{11}&g_{12}\\g_{21}& g_{22}\end{pmatrix}$ that is in the specific case S-Ni(100) $\begin{pmatrix} 2 & 0\\ 0 & 2\end{pmatrix}$. 
Please note that the same set of equations also applies for the reciprocal set of vectors i.e.
\begin{equation}
{\bf B^*}={\bf G^*A^*}
\end{equation}
In many cases it is convenient to determine {\bf G$^{*}$} from the LEED pattern and then find  $\overrightarrow{b_1}$ and $\overrightarrow{b_2}$ in terms of $\overrightarrow{a_1}$ and $\overrightarrow{a_2}$ by the relation
\begin{equation}
{\bf G}=(({\bf G^{*}})^{t})^{-1}
\end{equation}
The area of the new unit cell in is conveniently found as det({\bf G}).

The various type of overlayer structure can be classified by {\bf G}, but that is beyond the scope of these notes and we shall refer to for example \cite{Ertl, woodruff} for details.



\subsubsection{Other examples}

Now we have the machinery ready for investigating surface structures. If we reconsider the structure above with sulphur on Ni(100) and add another quarter monolayer the center positions will also be occupied. The first LEED structure is often called a p(2x2) structure while the second is called a c(2x2)- p for primitive 2x2 and c for centered 2x2. The correct notation for the latter is in Woods notation S-Ni(100)($\sqrt{2} \times \sqrt{2})R45^{\circ}$ or in the matrix notation S-Ni(100) $\begin{pmatrix} 1 & 1\\ -1 & 1\end{pmatrix}$, since this cell is smaller than the 2x2. In the above examples the adsorbate lattice automatically also included the substrate lattice. Let us now look an example where we need to look for an coincidence cell as mentioned earlier. Consider a Ni(110) surface and the respective LEED structure when oxygen is added as shown in Figure 9.12.

\vspace*{11cm}

\noindent {\bf Figure 9.12} Schematic model of the real space model and the respective LEED patterns for the substrate, the overlayer, and the coincidence cell for oxygen on Ni(110).

\vspace{1cm}


Let us assume that 2/3 of a monolayer oxygen have been adsorbed and that the oxygen is sitting in two non-equivalent positions. The LEED pattern from the substrate is indicated as dots. The LEED pattern from the oxygen overlayer is indicated as triangles, where as the spots occuring from the coincidence cell is shown as open squares. Please note that the correct LEED pattern is not just the sum of the substrate and the overlayer diffraction pattern, but that the coincidence cell which describes both at the same time must be found in order to determine the correct pattern.


The LEED pattern only gives us the size and orientation of the new unit cell  formed by the substrate and the adsorbate together. It is not possible to say anything about the actual binding site or coverage of the adsorbate from the LEED pattern alone. (The adsorbate layer can be shifted in the unit cell of the substrate without any consequence for the resulting LEED pattern.) This must be determined from other experiments such as XPS, AES concerning the coverage and HREELS, STM and UPS concerning the actual binding site.

\subsection{Domains}

\vspace*{10cm}

\noindent {\bf Figure 9.13} Schematic model of the real space model for two different domains of 4x1 structure on Ni(100). The respective LEED pattern shows the result of both types of domains present on the surface.

\vspace{1cm}

Yet another effect may complicate the analysis of LEED patterns namely domains. Remember that in a typical LEED experiment the electron beam probes an area of a diameter of 0.1-1.0 mm and that if we just have islands which are larger than the transfer width then we will obtain nice LEED patterns from these islands (the intensity naturally being proportional to the coverage of these islands). Due to the surface symmetry these islands may differ in orientation. Consider for example a simple 4x1 structure on Ni(100) as shown in Figure 9.13. When this structure nucleate there will be to equal possibilities orienting the island on a (100) surface. As we will be sampling over many islands that are randomly oriented in two-dimensions  the resulting LEED patter will simply be the sum of the LEED patterns for each type domain.




In some cases for instance if the temperature is kept low there will not be any high mobility on the surface and there will be many small domains resulting in broadening of the spots since the number of scatters in each island are to low. This occurs if there are many small domains that are out of phase. If the different domains are in phase a sharp LEED patterns is still obtained. See figure 9.16 for an example.



\vspace*{11cm}

\noindent {\bf Figure 9.14} Schematic model of the real space model for two 2x2 domains in phase and out of phase on a Ni(100) surface. Please note that in the out of phase mode the half order spots broadens if the domains are small enough.

\vspace{1cm}





\section{Dynamical scattering and IV-curves}



 Strong oscillations appears in the intensity versus the  primary energy of the electrons due to the multiple scattering in the different layers. The resulting curves are called IV-curves as shown in Figure 9.15.  The modulation are due to Bragg reflections into the crystal, but as the intensity into the bulk is exponentially damped and thus only  few layers contribute to this effect the modulation will be rather broad and the intensity will never go completely  to zero.  By performing very detailed analysis of the electrons scattered in the surface and calculate the resulting beam intensity for a number of different beams as a function of energy it is possible to compare to the experimental measured  IV curves.

\vspace*{11cm}

\noindent {\bf Figure 9.15} The IV curve for Ni(100) at normal incidence.

\vspace{1cm}


 In this manner it is possible to obtain models which gives the best fit to the  data and obtain not only information on the two-dimensional structure in the surface but also the in depth distances between the different layers. In this manner is it for example  possible to show that a clean  surface introduces an inward  relaxation of the first layer towards the second while the second layer usually expands compared to the bulk lattice distances. The relaxations are typically -5-10 \% for the first layer and 1-3 \% for the second layer. These relaxation are easily explained in terms of EMT. The outermost atoms are less coordinated and are therefore missing  electron density. They can compensate for this and obtain the optimum electron density by shifting slightly towards the atoms below leading to the contraction. This on the other hand leads to a to high electron density for the atoms in the second layer which then expands to compensate, resulting in the so called Friedel oscillations which are exponentially damped into the material. Similarly detailed models can be constructed for adsorbate system and the distances can be extracted being the source of many accurate determinations of surface structures see \cite{Somorjai}. Unfortunately this scheme only works for relative simple structures since the number of fitting parameter describing the IV-curves  are becoming to large for  big unit cells like for instance a $\sqrt{19} x \sqrt{19}$.
